Repository: Bdjiedjom/pv-efficiency-app

File: backend/nrel_data.csv (part 2 of 3)
Record Identifier,Measurement Date,Month,Year,First PIP,PIP Table #,Eff. Chart Material Class,Eff. Chart Cell Type,Detailed description,Group(s),Efficiency (%),Revised/New Efficiency (%),Combined efficiency (%),Uncertainty (%),Area (cm2),Type of Area,VOC (V),Jsc (mA/cm2),Revised/ New Jsc (mA/cm2) (PIP #33 ->),FF (%),  Suns,Accredited Testing Centers,REV. EFF. Check 22,Notes
241,2007-12-01,12,2007,32,1,Single-Junction GaAs,Single crystal,GaAs Crystalline - on wafer,Radboud U. Nijmegen,25.900000000000002,26.1,26.1,0.8,0.998,ap,1.038,29.4,29.7,0.847,1.0,FhG-ISE,1.0004530344827587,
242,2008-01-01,1,2008,32,1,Thin-Film Technologies,CIGS,on glass,NREL,19.2,19.400000000000002,19.400000000000002,0.6,0.994,ap,0.716,33.3,33.7,0.803,1.0,NREL,0.9987498762886597,
243,2008-02-01,2,2008,34,3,Crystalline Si Cells,Silicon heterostructures (HIT),HIT n-type substrate,Sanyo,,23,23.0,0.6,100.4,t,0.729,,39.6,0.8,1.0,AIST,1.0041182608695653,
244,2008-02-01,2,2008,33,3,Crystalline Si Cells,Multicrystalline,Honeycomb multicrystalline,Mitsubishi Electric,,18.7,18.7,0.6,217.4,t,0.639,,37.7,0.776,1.0,AIST,0.9996830374331553,
245,2008-04-01,4,2008,32,4,III-V Multijunction Cells,Concentrator,"GaInP/GaAs/GaInAs, inverted monolithic",NREL,40.1,,40.1,2.4,0.0976,da,,,,,143.0,NREL,,"Not Confirmed: Eff=19.2 (Pip 32), EFF=18.8 (Pip 31) (mh)"
246,2008-07-01,7,2008,33,4,III-V Multijunction Cells,Concentrator,"GaInP/GaAs/GaInAs, 2-terminal, inverted monolithic",NREL,,40.8,40.8,2.4,0.0976,da,,,,,140.0,NREL,,Not measured at external laboratory
247,2008-07-01,7,2008,33,1,Single-Junction GaAs,Thin-film crystal,GaAs - thin film - epitaxial liftoff,Radboud U. Nijmegen,,26.1,26.1,0.8,1.001,ap,1.045,,29.5,0.846,1.0,FhG-ISE,0.9992362068965516,
248,2008-08-01,8,2008,,,Emerging PV,Organic tandem cells,Organic tandem,TU Dresden,3.7,,3.7,,0.0425,,1.395,5.37,,0.49,1.0,NREL,0.9920712162162161,
249,2008-08-01,8,2008,,,Emerging PV,Organic cells,Organic cells various types,Plextronics,,5.800000000000001,5.8,,0.044,,0.807,,9.76,0.737,1.0,NREL,1.0008358344827586,
250,2008-09-01,9,2008,36,4,III-V Multijunction Cells,Concentrator,"GaInP/GaAs, 2-terminal",U. Polytecnica de Madrid,,32.6,32.6,2.0,0.01,da,,,,,1026.0,FhG-ISE,,Measured under old ASTM E891-87 reference spectrum.
251,2008-12-01,12,2008,34,3,Emerging PV,Organic cells,Active layer polymer/fullerene blend,Konarka,,6.4,6.4,0.3,0.759,ap,0.585,,16.7,0.655,1.0,NREL,0.9998472656249998,"Stability not investigated, Light soaked under simulated AM 1.5 for about 140 hrs prior to shipment to NREL"
252,2009-01-01,1,2009,34,4,III-V Multijunction Cells,Concentrator,"GaInP/GaInAs/Ge, 2-terminal, metamorphic",Fraunhofer ISE,,41.099999999999994,41.099999999999994,2.5,0.0509,da,,,,,454.0,FhG-ISE,,Not measured at external laboratory
253,2009-01-01,1,2009,34,4,Single-Junction GaAs,Concentrator,,Fraunhofer ISE,,28.799999999999997,28.799999999999997,1.2,0.0504,da,,,,,232.0,FhG-ISE,,
254,2009-03-01,3,2009,34,3,Thin-Film Technologies,(not on chart),"a-Si:H/nc-Si:H/nc-Si:H, stabilized, tandem cell stack",United Solar,,12.5,12.5,0.7000000000000001,0.27,da,2.01,,9.11,0.684,1.0,NREL,1.0019833919999999,Combined with Ians notes
255,2009-03-01,3,2009,,,Thin-Film Technologies,Amorphous Si:H (stabilized),a-Si:H/nc-Si/nc-Si (stabilized),United Solar,,,12.4,,0.26,,2.0105,9.11,,0.684,,,,
256,2009-04-01,4,2009,,,Emerging PV,Organic tandem cells,Organic tandem,Heliatek; TU Dresden,,5.8999999999999995,5.9,,1.974,,1.608,,5.6,0.652,1.0,NREL,0.9951067118644068,
257,2009-04-01,4,2009,37,1,Thin-Film Technologies,CIGS,CIGS on glass,NREL,,19.6,19.6,0.6,0.996,ap,0.713,,34.8,0.792,1.0,NREL,1.0026235102040815,
258,2009-05-01,5,2009,,,Emerging PV,Organic cells,Organic cells various types,Solarmer,,6.800000000000001,6.8,,0.0473,,0.763,,13.36,0.664,1.0,NREL,0.9953828705882354,
259,2009-07-01,7,2009,35,3,Crystalline Si Cells,Multicrystalline,Honeycomb multicrystalline,Mitsubishi Electric,,19.1,19.1,0.5,217.6,t,0.65,,38.8,0.757,1.0,AIST,0.9995570680628271,
260,2009-07-01,7,2009,36,3,Crystalline Si Cells,Multicrystalline,Honeycomb multicrystalline,Mitsubishi Electric,,19.3,19.3,0.5,217.7,t,0.651,,38.8,0.764,1.0,AIST,0.9998820310880828,
261,2009-07-01,7,2009,35,1,Emerging PV,Organic tandem cells,OPV 2-cell tandem,Heliatek,,6.1,6.1,0.2,1.989,,1.589,,6.18,0.619,1.0,FhG-ISE,0.9964905540983607,
262,2009-07-01,7,2009,36,1,Thin-Film Technologies,Amorphous Si:H (stabilized),amorphous,"Oerliken Solar Lab, Neuchatel",,10.100000000000001,10.100000000000001,0.3,1.036,ap,0.886,,16.75,0.67,1.0,NREL,0.9844688118811882,
263,2009-08-01,8,2009,35,4,III-V Multijunction Cells,Concentrator,"GaInP/GaInAs/Ge, 2-terminal, lattice-matched ",Spectrolab,,41.6,41.6,2.5,0.3174,da,,,,,364.0,NREL,,
264,2009-08-01,8,2009,35,4,III-V Multijunction Cells,Concentrator,"GaInP/GaAs; GaInAsP/GaInAs, 4-terminal, split spectrum",U. Delaware,,36.1,36.1,2.1999999999999997,0.313,ap,,,,,30.0,NREL,,
265,2009-08-01,8,2009,38,3,Emerging PV,CZTSSe cells,CZTSS thin film solution growth,IBM,,9.700000000000001,9.700000000000001,0.3,0.4362,ap,0.516,,28.6,0.654,1.0,NREL,0.9949969484536082,
266,2009-09-01,9,2009,35,3,III-V Multijunction Cells,Three-junction or more (non-concentrator),"GaInP/GaAs/GaInAs, tandem, Monolithic",Sharp,,35.8,35.8,1.5,0.88,ap,3.012,,13.9,0.853,1.0,AIST,0.9975525251396649,
267,2009-09-01,9,2009,39,1,III-V Multijunction Cells,Three-junction or more (non-concentrator),"GaInP/GaInAs/Ge, monolithic",AZUR,,34.1,34.1,1.2,30.17,t,2.691,,14.7,0.86,1.0,FhG-ISE,0.9976428739002932,
268,2009-10-14,10,2009,,,Emerging PV,Organic cells,Organic,Solarmer,,7.6,7.6,,0.0401,,0.721,,12.22,0.7,,Newport,0.8115044736842105,Perhaps the 12.22 mA/mw should be 15.22 mA/cm2?
269,2009-11-01,11,2009,35,3,Emerging PV,Organic cells,Organic,Solarmer,,7.9,7.9,0.3,0.0441,ap,0.756,,14.7,0.709,1.0,NREL,0.9973745316455694,"Stability not investigated, Light soaked under simulated AM 1.5 for about 140 hrs prior to shipment to NREL"
270,2009-12-01,12,2009,,,Thin-Film Technologies,(not on chart),a-Si:H/nc-Si:H/nc-Si:H,USSC,,13.4,13.4,0.0,0.267,,2.009,,9.39,0.71,1.0,NREL,0.9995374701492535,
271,2010-02-01,2,2010,,,Emerging PV,Quantum dot cells,ZnO/PbS-QD,NREL,,2.9,2.9,,,,,,,,,NREL,0.0,
272,2010-03-01,3,2010,36,4,III-V Multijunction Cells,Concentrator,"GaInP/GaAs/GaInAs, 2-terminal, bi-facial epigrowth",Spire,,41.3,41.3,2.5,1.008,ap,,,,,343.0,NREL,,
273,2010-03-01,3,2010,36,4,Single-Junction GaAs,Concentrator,GaAs ,Fraunhofer ISE,,29.099999999999998,29.099999999999998,1.3,0.0505,da,,,,,117.0,FhG-ISE,,
274,2010-03-01,3,2010,36,1,Single-Junction GaAs,Single crystal,(Crystalline),Fraunhofer ISE,,26.400000000000002,26.400000000000002,0.8,1.006,t,1.03,,29.8,0.86,1.0,FhG-ISE,0.999880303030303,
275,2010-04-01,4,2010,36,3,Thin-Film Technologies,CIGS,CIGS on glass,ZSW Stuttgart,,20.1,20.1,0.6,0.503,t,0.72,,36.3,0.758,1.0,FhG-ISE,0.9856262686567162,
276,2010-04-10,4,2010,,,Thin-Film Technologies,CIGS,CIGS on glass [FhG-ISE],ZSW,,20.1,20.1,,0.503,,0.72,,36.33,0.768,1.0,,0.999454567164179,
277,2010-05-01,5,2010,37,3,Crystalline Si Cells,Single crystal (non-concentrator),n-type CZ substrate,SunPower,,24.2,24.2,0.7000000000000001,155.1,t,0.721,,40.5,0.829,1.0,NREL,1.0002981198347105,
278,2010-06-01,6,2010,37,3,Thin-Film Technologies,CIGS,CIGS on glass,ZSW Stuttgart,,20.3,20.3,0.6,0.5015,ap,0.74,,35.4,0.775,1.0,FhG-ISE,1.0000935960591133,
279,2010-07-01,7,2010,,,Emerging PV,Organic cells,Organic cells various types,Solarmer,,8.1,8.1,,0.0388,,0.759,,15.91,0.673,1.0,NREL,1.0033258481481482,ASTM G173 Global spectrum
280,2010-08-01,8,2010,37,1,Thin-Film Technologies,(not on chart),a-Si/µc-Si (thin film cell),"Oerliken Solar Lab, Neuchatel",,11.899999999999999,11.899999999999999,0.8,1.227,,1.346,,12.92,0.685,1.0,NREL,1.0010394285714288,
281,2010-08-01,8,2010,,,Thin-Film Technologies,CIGS,New CIGS on glass [FhG-ISE],ZSW,,20.3,20.3,,0.5015,,0.74,,35.4,0.775,1.0,,1.0000935960591133,
282,2010-09-01,9,2010,37,4,III-V Multijunction Cells,Concentrator,"GaInP/GaAs/GaInAs, 2-terminal, bi-facial epigrowth",Spire,,42.3,42.3,2.5,0.9756,ap,,,,,406.0,NREL,,
283,2010-10-01,10,2010,37,1,Emerging PV,Organic tandem cells,2-cell tandem,Heliatek,,8.3,8.3,0.3,1.087,ap,1.733,,8.03,0.595,1.0,FhG-ISE,0.9975920542168671,
284,2010-11-01,11,2010,37,1,Emerging PV,Organic cells,polymer,Konarka,,8.3,8.3,0.3,1.031,ap,0.816,,14.46,0.702,1.0,NREL,0.9979699662650602,Stability not investigated
285,2010-11-01,11,2010,37,1,Single-Junction GaAs,Thin-film crystal,GaAs - thin film - epitaxial liftoff,Alta Devices,,27.6,27.6,0.8,0.9989,ap,1.107,,29.6,0.841,1.0,NREL,0.9984498260869565,
286,2010-12-01,12,2010,39,3,Emerging PV,CZTSSe cells,"CZTSSe, Cu2ZnSnS4-ySey thin film solution grown",IBM,,10.100000000000001,10.100000000000001,0.2,0.448,ap,0.517,,30.8,0.635,1.0,Newport,1.0011372277227721,
287,2011-01-01,1,2011,38,1,Emerging PV,Dye-sensitized cells,Dye sensitized,Sharp,,10.9,10.9,0.3,1.008,da,0.736,,21.7,0.68,1.0,AIST,0.9963684403669725,
288,2011-02-01,2,2011,38,1,Crystalline Si Cells,Thin-film crystal,43-µm thick thin film,ISFH,,19.1,19.1,0.4,3.983,ap,0.65,,37.8,0.776,1.0,FhG-ISE,0.9982366492146597,
289,2011-03-01,3,2011,38,1,Thin-Film Technologies,(not on chart),a-Si/nc-Si/nc-Si thin film,United Solar,,12.4,12.4,0.7000000000000001,1.05,ap,1.936,,8.96,0.715,1.0,NREL,1.0002250322580644,
290,2011-03-01,3,2011,38,3,Crystalline Si Cells,Multicrystalline,Si laser fired contacts,Q-Cells,,19.5,19.5,0.4,242.7,t,0.652,,39,0.767,1.0,FhG-ISE,1.000168,
291,2011-03-01,3,2011,38,3,III-V Multijunction Cells,Concentrator,"GaInP/GaAs/GaInNAs, 2-terminal",Solar Junction,,43.5,43.5,2.6,0.3124,ap,,,,,418.0,NREL,,
292,2011-03-01,3,2011,38,1,Single-Junction GaAs,Thin-film crystal,GaAs - thin film - epitaxial liftoff,Alta Devices,,28.1,28.1,0.8,0.998,ap,1.111,,29.4,0.859,1.0,NREL,0.998500377224199,
293,2011-03-09,3,2011,,,Emerging PV,Quantum dot cells,ZnO/PbS Quantum Dot,NREL,,4.4,4.4,,0.029,,0.525,,18.145,0.46,1.0,NREL,0.9959130681818182,
294,2011-04-01,4,2011,41,3,Emerging PV,CZTSSe cells,"CZTS thermal evaporation, Cu2ZnSnS4",IBM,,8.4,8.4,0.2,0.4463,ap,0.661,,19.5,0.658,1.0,Newport,1.0096775,Not confirmed: IBM not listed. Pip 41 lists: NREL Eff=19.6 Pip 40 lists same as Pip 41 (mh)
295,2011-05-01,5,2011,39,3,Crystalline Si Cells,Silicon heterostructures (HIT),HIT n-type substrate,Sanyo,,23.7,23.7,0.6,100.7,t,0.745,,39.38,0.809,1.0,AIST,1.0014566624472574,
296,2011-06-01,6,2011,39,3,Emerging PV,Dye-sensitized cells,Dye sensitized,NIMS,,11.4,11.4,0.3,0.231,ap,0.743,,21.34,0.722,1.0,AIST,1.0041892666666665,
297,2011-07-01,7,2011,39,1,Thin-Film Technologies,(not on chart),a-Si/nc-Si thin film,Kaneka,,12.3,12.3,0.3,0.962,ap,1.365,,12.93,0.694,1.0,AIST,,
298,2011-07-01,7,2011,40,1,Thin-Film Technologies,CdTe,CdTe on glass,First Solar,,17.299999999999997,17.299999999999997,0.5,1.066,ap,0.842,,27.202,0.756,1.0,NREL,1.000895231445087,
299,2011-08-01,8,2011,,,Emerging PV,Organic tandem cells,Tandem,UCLA,,8.6,8.6,,0.103,,1.56,,8.26,0.668,1.0,NREL,1.0008814883720931,
300,2011-08-01,8,2011,39,1,Single-Junction GaAs,Thin-film crystal,GaAs - thin film - epitaxial liftoff,Alta Devices,,28.299999999999997,28.299999999999997,0.8,0.9944,ap,1.107,,29.47,0.867,1.0,NREL,0.9994484957597173,
301,2011-09-01,9,2011,,,Emerging PV,Quantum dot cells,PbS-QD,U. Toronto,,5.1,5.1,,,,,,,,,,0.0,
303,2011-09-01,9,2011,39,3,III-V Multijunction Cells,Three-junction or more (non-concentrator),"GaInP/GaAs/GaInAs,tandem, Monolithic",Sharp,,36.9,36.9,1.5,0.891,ap,3.006,,14.05,0.875,1.0,AIST,1.0014908536585365,
302,2011-09-01,9,2011,39,1,Emerging PV,Dye-sensitized cells,Dye sensitized,Sharp,,11,11.0,0.3,1.007,da,0.714,,21.93,0.703,1.0,AIST,1.0006898236363635,
304,2011-10-01,10,2011,39,1,Emerging PV,Organic cells,thin film,Mitsubishi Chemical,,10,10.0,0.3,1.021,ap,0.899,,16.75,0.661,1.0,AIST,0.9953503250000001,Stability not investigated
305,2011-12-01,12,2011,,,Emerging PV,Organic tandem cells,Tandem  ,Heliatek,,9.8,9.8,,0.0802,,1.396,,10.7,0.652,1.0,NREL,0.9937810612244896,
306,2012-01-01,1,2012,40,3,Emerging PV,Organic tandem cells,OPV tandem,UCLA-Sumitomo,,10.6,10.6,0.3,0.103,ap,1.5306,,10.08,0.685,1.0,NREL,0.9970270641509434,
307,2012-02-01,2,2012,40,3,Crystalline Si Cells,Silicon heterostructures (HIT),HIT n-type,Panasonic,,23.9,23.9,0.6,102.7,t,0.748,,38.89,0.822,1.0,AIST,1.0004916251046025,
308,2012-02-01,2,2012,40,1,III-V Multijunction Cells,Three-junction or more (non-concentrator),GaInP/GaAs/GaInAs,Sharp,,37.5,37.5,1.3,1.046,ap,3.015,,14.56,0.855,1.0,AIST,1.0008835200000001,
309,2012-02-01,2,2012,40,3,Emerging PV,CZTSSe cells,CZTSS thin film solution growth,IBM,,11.1,11.1,0.3,0.4496,ap,0.4598,,34.54,0.698,1.0,Newport,0.9986740014414414,
310,2012-03-07,3,2012,,,Emerging PV,Quantum dot cells,Colloidal Quantum Dot,U. Toronto,,7,7.0,0.2,0.0453,,0.605,,,0.58,1.0,Newport,0.0,
311,2012-04-01,4,2012,41,4,III-V Multijunction Cells,Concentrator,"GaInP/GaAs/GaInAs, inverted metamorphic",Sharp,,43.5,43.5,2.6,0.167,da,,,,,306.0,FhG-ISE,,
312,2012-05-01,5,2012,40,1,Single-Junction GaAs,Thin-film crystal,GaAs - thin film - epitaxial liftoff,Alta Devices,,28.799999999999997,28.799999999999997,0.8999999999999999,0.9927,ap,1.122,,29.68,0.865,1.0,NREL,1.0001850833333334,
313,2012-06-01,6,2012,40,1,Thin-Film Technologies,Amorphous Si:H (stabilized),a-Si thin film,Oerlikon Solar Lab/Neuchatel,,10.1,10.1,0.3,1.036,ap,0.886,,16.75,0.67,1.0,NREL,,
314,2012-07-01,7,2012,41,1,Thin-Film Technologies,(not on chart),a-Si/nc-Si/nc-Si thin film,LG Electronics,,13.4,13.4,0.4,1.006,ap,1.963,,9.52,0.719,1.0,NREL,1.00272383880597,Combined with Ians notes
315,2012-08-01,8,2012,,,Crystalline Si Cells,Thin-film crystal,Si thin-film crystal,Solexel,,19.6,19.6,0.0,242.6,,0.665,,37.6,0.782,1.0,NREL,0.9976085714285714,
318,2012-09-01,9,2012,41,1,III-V Multijunction Cells,Three-junction or more (non-concentrator),GaInP/GaAs/GaInAs,Sharp,,37.7,37.7,1.2,1.047,ap,3.014,,14.57,0.86,1.0,AIST,1.001751267904509,
316,2012-09-01,9,2012,,,Crystalline Si Cells,Thin-film crystal,Si thin-film crystal,Solexel,,19.900000000000002,19.900000000000002,0.0,242.6,,0.666,,38.2,0.783,1.0,NREL,1.001028120603015,
317,2012-09-01,9,2012,41,1,Emerging PV,Dye-sensitized cells,Dye sensitized,Sharp,,11.899999999999999,11.9,0.4,1.005,da,0.744,,22.47,0.712,1.0,AIST,1.0002511058823529,
319,2012-09-01,9,2012,50,1,Single-Junction GaAs,Single crystal,"InP, Crystalline cell",NREL,,24.2,24.2,0.5,1.008,ap,0.939,,31.15,0.826,1.0,NREL,0.9983626487603305,
320,2012-09-01,9,2012,42,3,Thin-Film Technologies,CIGS,Flexible CIGS on polymide,EMPA,,20.4,20.4,0.6,0.5203,ap,0.7363,,35.08,0.789,1.0,FhG-ISE,0.9989901841176471,
321,2012-10-01,10,2012,41,1,Crystalline Si Cells,Thin-film crystal,43-µm thick thin film,Solexel,,20.1,20.1,0.4,242.6,ap,0.682,,38.14,0.774,1.0,NREL,1.0016360955223882,
322,2012-10-01,10,2012,41,3,Emerging PV,Organic cells,thin film,Mitsubishi Chemical,,11.1,11.1,0.3,0.159,ap,0.867,,17.81,0.722,1.0,AIST,1.0043781027027026,Stability not investigated
323,2012-10-01,10,2012,41,1,Emerging PV,Organic cells,"thin film, 4.4mmX23.0mm",Mitsubishi Chemical,,10.7,10.7,0.3,1.013,da,0.872,,17.75,0.689,1.0,AIST,0.996667476635514,Stability not investigated
324,2012-10-01,10,2012,41,4,III-V Multijunction Cells,Concentrator,GaInP/GaAs/GaInNAs,Solar Junction,,44,44.0,3.0,0.3104,ap,,,,,942.0,NREL,,
325,2012-10-01,10,2012,41,1,Thin-Film Technologies,CdTe,CdTe,GE Global Research,,18.3,18.3,0.5,1.005,ap,0.857,,26.95,0.79,1.0,NREL,0.997046912568306,"FF was originally reported as 77%, but corrected here to 79%"
326,2012-11-01,11,2012,42,3,Thin-Film Technologies,CIGS,CIGSS (Cd-free),Showa Shell/Tokyo U. of Science,,19.7,19.7,0.5,0.496,da,0.683,,37.06,0.778,1.0,AIST,0.9996304791878174,
327,2012-12-01,12,2012,42,3,Crystalline Si Cells,Silicon heterostructures (HIT),HIT n-type,Panasonic,,24.7,24.7,0.5,101.8,t,0.75,,39.5,0.832,1.0,AIST,0.9978947368421053,
328,2012-12-01,12,2012,42,1,Crystalline Si Cells,Thin-film crystal,Si nanocrystalline 1.8 µm on glass,"EPFL, Neuchatel",,10.7,10.7,0.2,1.044,da,0.549,,26.55,0.733,1.0,FhG-ISE,0.998520686915888,
329,2012-12-01,12,2012,,,Thin-Film Technologies,CdTe,CdTe,First Solar,,18.7,18.7,,0.48,,0.852,,28.6,0.767,1.0,NREL,0.9994461176470589,
330,2013-01-01,1,2013,42,4,Crystalline Si Cells,Single crystal (concentrator),Silicon 12 point focus cells module ,Sandia/UNSW/ENTECH,,20.5,20.5,0.8,1875,ap,,,,,79.0,,,
332,2013-01-01,1,2013,42,3,Emerging PV,CZTSSe cells,"CZTS thin film, Cu2ZnSnS4",Toyota Central R&D Laboratories,,8.5,8.5,0.2,0.2382,da,0.708,,16.83,0.709,1.0,AIST,0.9939045599999998,
331,2013-01-01,1,2013,,,III-V Multijunction Cells,Two-junction (non-concentrator),"GaAs with epitaxial lift off,  thin film",Alta Devices,,30.8,30.8,,0.999,,2.548,,14.2,0.853,1.0,NREL,1.0020423636363636,
333,2013-02-01,2,2013,42,1,III-V Multijunction Cells,Three-junction or more (non-concentrator),GaInP/GaAs/GaInAs,Sharp,,37.9,37.9,1.2,1.047,ap,3.065,,14.27,0.867,1.0,AIST,1.0005397321899736,
334,2013-04-01,4,2013,42,4,III-V Multijunction Cells,Concentrator,"GaInP/GaAs/GaInAs, inverted metamorphic",Sharp,,44.4,44.4,2.6,0.1652,da,,,,,302.0,FhG-ISE,,
335,2013-05-01,5,2013,42,3,Emerging PV,Perovskite cells,"thin film, CH3NH3PbI3, perovskite methylammonium triodideplumbate",EPFL,,14.099999999999998,14.1,0.3,0.209,ap,1.007,,21.34,0.657,1.0,Newport,1.0013136638297873,Stability not investigated
336,2013-05-01,5,2013,,Ians Four-Junction or More Conc Tab,III-V Multijunction Cells,Concentrator,Bonded 4-junction,Soitec,,43.6,43.6,,0.052,,,,,,319.0,FhG-ISE,,
338,2013-05-01,5,2013,42,3,Single-Junction GaAs,Single crystal,"GaInP, high band gap",NREL,,20.8,20.8,0.6,0.2491,ap,1.455,,16.04,0.893,1.0,NREL,1.0019717596153845,
337,2013-05-01,5,2013,,,III-V Multijunction Cells,Two-junction (non-concentrator),"GaInP/GaAs, monolithic, 2-terminal, thin film",NREL,,31.1,31.1,,0.248,,2.513,,14.1,0.877,1.0,NREL,0.999196273311897,
339,2013-05-01,5,2013,,,Thin-Film Technologies,CdTe,CdTe,First Solar,,19.1,19.1,,0.486,,0.872,,28,0.78,1.0,Newport,0.9970931937172774,
340,2013-06-01,6,2013,42,1,Thin-Film Technologies,CdTe,CdTe,GE Global Research,,19.6,19.6,0.4,1.0055,ap,0.8573,,28.59,0.8,1.0,Newport,1.0004166122448979,
341,2013-07-01,7,2013,46,1,III-V Multijunction Cells,Three-junction or more (non-concentrator),"GaAs/InP, bonded, 2.17/1.68/1.40/1.06/0.73 eV",Spectrolab,,38.800000000000004,38.800000000000004,1.2,1.021,ap,4.767,,9.564,0.852,1.0,NREL,1.001134870515464,First reported in PIP #43 with 1.9% Uncertainty
343,2013-07-01,7,2013,43,3,Emerging PV,CZTSSe cells,CZTSS thin film solution growth,IBM,,12,12.0,0.3,0.4348,ap,0.4982,,34.8,0.694,1.0,Newport,1.0026773199999999,Not confirmed. IBM not listed in PIP 43 or in PIP 42 (mh)
344,2013-08-01,8,2013,43,4,Thin-Film Technologies,CIGS (concentrator),CIGS thin film,NREL,,22.8,22.8,0.8999999999999999,0.1,ap,,,,,15.0,NREL,,
342,2014-04-01,4,2014,44,3,Emerging PV,CZTSSe cells,CZTSS thin film solution growth,IBM,,12.6,12.6,0.3,0.4209,ap,0.5134,,35.21,0.698,1.0,Newport,1.0013981088888888,
346,2013-09-01,9,2013,43,1,Thin-Film Technologies,Amorphous Si:H (stabilized),Si microcrystalline,AIST,,10.8,10.8,0.3,1.045,da,0.523,,28.24,0.732,1.0,AIST,1.0010452444444442,
347,2013-10-01,10,2013,,Ians Four-Junction or More Conc Tab,III-V Multijunction Cells,Concentrator,Bonded 4-junction,Soitec,,44.7,44.7,,0.052,,,,,,297.0,FhG-ISE,,
345,2013-08-01,8,2013,43,4,Thin-Film Technologies,CIGS (concentrator),thin film,NREL,,22.8,22.8,0.9,0.1,ap,,,,,15.4,NREL,,"Ians note, 15.4 ""NREL old data"""
348,2013-10-01,10,2013,43,3,Thin-Film Technologies,CIGS,CIGS on glass,ZSW Stuttgart,,20.8,20.8,0.6,0.5005,ap,0.7574,,34.77,0.792,1.0,FhG-ISE,1.0027480776923077,
350,2013-11-01,11,2013,43,1,Thin-Film Technologies,CIGS,CIGS on glass,NREL,,19.8,19.8,0.6,0.9974,ap,0.716,,34.91,0.792,1.0,NREL,0.9998223999999999,Confirmed (mh)
349,2013-10-24,10,2013,,,Emerging PV,Quantum dot cells,Colloidal Quantum Dot,MIT,,8.55,8.55,0.18,0.0137,,0.555,,,0.64,1.0,Newport,0.0,
352,2013-12-01,12,2013,, ,III-V Multijunction Cells,Concentrator,GaInP/GaAs,NREL,,34.1,34.1,,0.0994,,,,,,467.0,NREL,,
351,2013-12-01,12,2013,44,3,Emerging PV,Perovskite cells,"inorganic−organic hybrid thin film materials, based on CH3NH3(MA)Pb(I1−xBrx)3 perovskites",KRICT,,17.9,17.9,0.8,0.0938,,1.109,,19.6,0.742,1.0,Newport,0.9010284245810056,5 spectrum
354,2014-01-01,1,2014,44,1,Thin-Film Technologies,Amorphous Si:H (stabilized),Si microcrystalline,AIST,,11,11.0,0.3,1.045,da,0.542,,27.44,0.738,1.0,AIST,0.9978082036363637,
353,2013-12-01,12,2013,44,3,Thin-Film Technologies,CdTe,CdTe on glass,First Solar,,20.4,20.4,0.5,0.4778,da,0.8717,,29.47,0.795,1.0,Newport,1.0011154022058824,
355,2014-02-01,2,2014,44,1,Crystalline Si Cells,Silicon heterostructures (HIT),Si HIT rear-junction,Panasonic,,25.6,25.6,0.5,143.7,da,0.74,,41.8,0.827,1.0,AIST,0.9992485937499999,
357,2014-02-01,2,2014,44,4,Thin-Film Technologies,CIGS,thin film,NREL,,23.3,23.3,1.2,0.9902,ap,,,,,14.7,NREL,,
356,2014-02-01,2,2014,44,3,Crystalline Si Cells,Single crystal (non-concentrator),Si rear junction,SunPower,,25,25.0,0.7000000000000001,120.94,t,0.726,,41.5,0.828,1.0,FhG-ISE,0.99787248,
359,2014-03-01,3,2014,44,1,Thin-Film Technologies,CIGS,CIGS thin film,Solibro,,20.5,20.5,0.6,0.9882,ap,0.752,,35.3,0.772,1.0,NREL,0.9996684487804877,Confirmed: Eff=20.5 (mh)
360,2014-03-01,3,2014,44,3,Thin-Film Technologies,CIGS,CIGSS Cd free  on glass,Showa Shell,,20.9,20.9,0.7000000000000001,0.5192,ap,0.6858,,39.91,0.764,1.0,FhG-ISE,1.0005211670813396,
358,2014-03-01,3,2014,44,4,Thin-Film Technologies,CIGS (concentrator),CIGS thin film,NREL,,23.3,23.3,1.2,0.09902,,,,,,15.0,NREL,,
361,2014-04-01,4,2014,44,3,Emerging PV,Perovskite cells,thin film,KRICT,,17.9,17.9,0.8,0.0937,ap,1.1142,,21.8,0.736,1.0,Newport,0.9987215731843576,Stability not investigated
362,2014-04-01,4,2014,,Ians Four-Junction or More Conc Tab,III-V Multijunction Cells,Concentrator,Inverted metamorphic,NREL,,43.8,43.8,,0.0998,,,,,,327.0,NREL,,
363,2014-04-01,4,2014,46,1,Thin-Film Technologies,CIGS,CIGS on glass,Solibro,,21,21.0,0.6,0.9927,ap,0.757,,35.7,0.776,1.0,FhG-ISE,0.9986344,
364,2014-04-23,4,2014,,,Crystalline Si Cells,Thin-film crystal,Si thin-film crystal,Solexel,,,21.24,,239.7,,5.4952,,4.813,0.803,,NREL,,
365,2014-07-01,7,2014,45,1,Thin-Film Technologies,Amorphous Si:H (stabilized),a-Si:H single-junction p-i-n solar cell,AIST,,10.2,10.2,0.3,1.001,da,0.896,,16.36,0.698,1.0,AIST,1.003105380392157,
366,2014-07-01,7,2014,45,1,Thin-Film Technologies,Amorphous Si:H (stabilized),Si microcrystalline,AIST,,11.4,11.4,0.3,1.046,da,0.535,,29.07,0.731,1.0,AIST,0.9972667499999999,
367,2014-08-01,8,2014,45,1,Thin-Film Technologies,CdTe,CdTe on glass,First Solar,,21,21.0,0.4,1.0623,ap,0.8759,,30.25,0.794,1.0,Newport,1.0018001976190478,
368,2014-09-01,9,2014,45,1,Emerging PV,Organic cells,thin film,Toshiba,,11,11.0,0.3,0.993,da,0.793,,19.4,0.714,1.0,AIST,0.9985744363636363,Initial performance (not stabilized)
369,2014-09-01,9,2014,46,4,III-V Multijunction Cells,Concentrator,"GaInP/GaAs/GaInAs/GaInAs, monolithic",NREL,,45.7,45.7,2.3,0.097909,da,,,,,234.0,NREL,,Not measured at external laboratory
370,2014-09-01,9,2014,45,3,Thin-Film Technologies,CIGS,CIGS on glass,ZSW Stuttgart,,21.7,21.7,0.7000000000000001,0.4972,da,0.7463,,36.59,0.793,1.0,FhG-ISE,0.9979052433640554,
371,2014-10-01,10,2014,45,1,Thin-Film Technologies,(not on chart),a-Si/nc-Si thin film,AIST,,12.7,12.7,0.4,1,da,1.342,,13.45,0.702,1.0,AST,0.9977188818897638,
372,2014-10-01,10,2014,45,4,III-V Multijunction Cells,Concentrator,"GaInP/GaAs; GaInAsP/GaInAs, bonded",Soitec/CEA/FhG-ISE ,,46,46.0,2.2,0.052,da,,,,,508.0,AIST,,
373,2014-10-01,10,2014,46,1,Thin-Film Technologies,Amorphous Si:H (stabilized),Si microcrystalline,AIST,,11.799999999999999,11.799999999999999,0.3,1.044,da,0.548,,29.39,0.731,1.0,AIST,0.9977357050847458,
374,2014-11-01,11,2014,45,1,Crystalline Si Cells,Multicrystalline,PERC Solar Cell on 156 mm × 156 mm P-Type Multicrystalline Silicon,Trina Solar,,20.8,20.8,0.6,243.9,ap,0.6626,,39.03,0.803,1.0,FhG-ISE,0.9983945304807692,
375,2014-11-01,11,2014,45,3,Emerging PV,Perovskite cells,thin film,KRICT,,20.1,20.1,0.4,0.0955,ap,1.059,,24.65,0.77,1.0,Newport,1.0000173880597012,Stability not investigated
376,2014-12-01,12,2014,46,3,Thin-Film Technologies,CdTe,CdTe on glass,First Solar,,21.5,21.5,0.4,0.3455,da,0.8774,,30.94,0.792,1.0,Newport,1.0000107326511627,
377,2014-12-01,12,2014,46,3,Emerging PV,CZTSSe cells,CZTS thin film,Toyota Central R&D Laboratories,,9.1,9.1,0.2,0.2409,da,0.701,,20.84,0.625,1.0,AIST,1.0033543956043955,
378,2014-12-04,12,2014,,,Emerging PV,Quantum dot cells,Colloidal Quantum Dot,U. Toronto,,9.24,9.24,0.2,0.0487,,0.6428,,,0.68,1.0,Newport,0.0,
379,2015-01-01,1,2015,46,1,Thin-Film Technologies,(not on chart),a-Si/nc-Si thin film,AIST,,13.600000000000001,13.600000000000001,0.4,1.043,da,1.901,,9.92,0.721,1.0,AIST,0.9997470823529411,
380,2015-01-01,1,2015,46,1,Thin-Film Technologies,Amorphous Si:H (stabilized),a-Si/nc-Si (thin-film cell),AIST,,12.7,12.7,0.4,1,da,1.342,,1345,,,,,
381,2015-02-01,2,2015,46,1,Emerging PV,Perovskite cells,thin film,NIMS,,15,15.0,0.6,1.017,ap,1.09,,20.61,0.668,1.0,AIST,1.00043688,"Not stabilized, initial efficiency"
382,2015-03-01,3,2015,,,Emerging PV,Quantum dot cells,molecular iodine PbS Colloidal quantum dot solar cell,U. Toronto,,9.9,9.9,,0.049,,0.639,,22.28,72.37,,,104.07332327272728,
383,2015-05-01,5,2015,47,3,Emerging PV,Organic cells,thin film,Hong Kong UST,,11.5,11.5,0.3,0.0429,ap,0.7907,,19.74,0.735,1.0,Newport,0.9975814982608695,Stability not investigated
384,2015-05-01,5,2015,,,Single-Junction GaAs,Single crystal,GaAs,LG Electronics,,27.400000000000002,27.400000000000002,0.0,0.999,,1.077,,29.3,0.867,1.0,NREL,0.998508711678832,Is this really on the wafer or is it an epitaxial lift off or AlGaAs
385,2015-06-01,6,2015,47,1,Emerging PV,Perovskite cells,thin film,NIMS,,15.6,15.6,0.6,1.02,da,1.074,,19.29,0.751,1.0,AIST,0.997359773076923,"Not stabilized, initial efficiency"
386,2015-08-01,8,2015,47,3,Crystalline Si Cells,Single crystal (non-concentrator),Si n-type top/rear contacts,Fraunhofer ISE,,25.1,25.1,0.5,4.01,da,0.7177,,42.07,0.8324,1.0,FhG-ISE,1.001322115681275,
387,2015-08-01,8,2015,,,III-V Multijunction Cells,Concentrator,Metamorphic GaInP/GaInAs,Fraunhofer ISE,,34.2,34.2,,0.0504,,,,,,460.0,,,
388,2015-08-01,8,2015,48,3,Thin-Film Technologies,CIGS,"CIGS on glass, CuInGaSe",Solar Frontier,,22.3,22.3,0.4,0.51,da,0.7219,,39.38,0.782,1.0,FhG-ISE,0.9969069956950672,"PIP reports Voc = 0.4219, but 0.7219 V appears more reasonable."
389,2015-09-01,9,2015,47,3,Crystalline Si Cells,Silicon heterostructures (HIT),Si n-type top/rear contacts,Kaneka,,25.1,25.1,0.5,151.88,ap,0.7375,,40.79,0.8349,1.0,FhG-ISE,1.0006367973107568,
390,2015-09-01,9,2015,54,2,Crystalline Si Cells,Single crystal (non-concentrator),n-type top/rear contacts,Kaneka,,25.1,25.1,0.5,151.88,ap,0.7375,,40.79,0.835,1.0,FhG-ISE,1.0007566484063743,
391,2015-10-01,10,2015,47,1,Hybrid Tandems,III-V/Si ,"GaInP/Si mechanical stack, 4 terminal",NREL/CSEM,,29.799999999999997,29.799999999999997,1.5,1.006,da,2.14,,14.1/22.7,.879/0.762,1.0,NREL,,
392,2015-10-01,10,2015,47,3,Crystalline Si Cells,Single crystal (non-concentrator),Si n-type rear junction,SunPower,,25.2,25.2,0.5,153.49,t,0.737,,41.33,0.8271,1.0,FhG-ISE,0.9997476067857142,
393,2015-10-01,10,2015,48,1,Emerging PV,Organic cells,Organic,Toshiba,,11.2,11.2,0.3,0.992,da,0.78,,19.3,0.742,1.0,AIST,0.9973275000000001,Initial performance (not stabilized)
394,2015-11-01,11,2015,47,1,Crystalline Si Cells,Multicrystalline,"PERC Solar Cell , P-type",Trina Solar,,21.25,21.25,0.4,242.74,t,0.6678,,39.8,0.8,1.0,FhG-ISE,1.000600094117647,
395,2015-11-01,11,2015,48,3,Thin-Film Technologies,CdTe,CdTe on glass,First Solar,,22.1,22.1,0.5,0.4798,da,0.8872,,31.69,0.785,1.0,Newport,0.9986680488687782,
396,2015-11-01,11,2015,,,Emerging PV,Quantum dot cells,methylammonium iodide (MAI) and the dispersion of hydrophobic PbS CQDs ,U. Toronto,,10.6,10.6,,,,,,,,,,0.0,
397,2015-12-01,12,2015,47,3,Emerging PV,Perovskite cells,MAPbX3 perovskites,KRICT/UNIST,,20.1,20.1,0.4,0. 0955,,1.059,,24.65,0.77,1.0,Newport,1.0000173880597012,
398,2016-01-01,1,2016,48,1,III-V Multijunction Cells,Two-junction (non-concentrator),"GaInP/GaAs, monolithic",Alta Devices,,31.6,31.6,1.5,0.999,ap,2.538,,14.18,0.877,1.0,NREL,0.9988041987341771,
399,2016-02-01,2,2016,50,4,Thin-Film Technologies,CIGS,"Cd free, on glass",Solar Frontier,,22,22.0,0.5,0.512,da,0.717,,39.45,0.779,1.0,FhG-ISE,1.0015691522727275,Correction in FF from PIP Version 49 of 77.8 tp 77.9   [Confirmed Eff=21.7 in Pip 50. Pip 49 lists Eff=21.0 Solibro. (mh)]
400,2016-03-01,3,2016,48,3,Emerging PV,Perovskite cells,thin film,KRICT/UNIST,,22.1,22.1,0.7000000000000001,0.0946,ap,1.105,,24.97,0.803,1.0,Newport,1.0025454999999999,Stability not investigated
401,2016-03-01,3,2016,48,1,Emerging PV,Perovskite cells,formamidinium lead iodide (FAPbI3) perovskites,KRICT/UNIST,,19.7,19.7,0.6,0.9917,da,1.104,,24.67,0.723,1.0,Newport,0.9995632812182743,"Not stabilized, initial efficiency"
402,2016-03-01,3,2016,49,4,Thin-Film Technologies,CIGS,"Cd free, on glass",Solar Frontier,,22,22.0,0.5,0.512,da,0.717,,39.45,0.778,1.0,FhG-ISE,1.000283440909091,
403,2016-04-01,4,2016,49,5,III-V Multijunction Cells,Concentrator,GaInP/GaInAs,Fraunhofer ISE,,34.2,34.2,1.7,0.05361,da,,,,,460.0,FhG-ISE,,
404,2016-04-01,4,2016,48,1,Emerging PV,CZTSSe cells,CZTS,UNSW,,7.6,7.6,0.1,1.067,da,0.6586,,20.43,0.567,1.0,NREL,1.003828587631579,
405,2016-04-01,4,2016,48,1,Emerging PV,CZTSSe cells,CZTSSe,IMRA Europe,,9.8,9.8,0.2,1.115,da,0.5073,,31.95,0.602,1.0,Newport,0.9956487214285712,
406,2016-04-01,4,2016,,,Thin-Film Technologies,Amorphous Si:H (stabilized),,,,,14.0,,,,,,,,,,,
407,2016-05-01,5,2016,49,2,Thin-Film Technologies,(not on chart),a-Si/nc-Si/nc-Si thin film,AIST,,14.000000000000002,14.000000000000002,0.4,1.045,da,1.922,,9.94,0.734,1.0,AIST,1.0016310799999997,
408,2016-05-01,5,2016,49,4,Thin-Film Technologies,CIGS,"thin film, on glass",ZSW,,22.6,22.6,0.5,0.4092,da,0.7411,,37.78,0.806,1.0,FhG-ISE,0.998539776460177,
409,2016-05-01,5,2016,,,Emerging PV,Quantum dot cells, solution-phase ligand-exchanged CQD inks,U. Toronto,,11.3,11.3,,,,,,,,,,0.0,
410,2016-06-01,6,2016,49,2,Hybrid Tandems,III-V/Si ,"GaInP/GaAs/Si, wafer bonded",Fraunhofer ISE,,30.2,30.2,1.1,3.963,ap,3.046,,11.9,0.83,1.0,FhG-ISE,0.9962033774834437,Not measured at external laboratory
411,2016-07-01,7,2016,49,1,Crystalline Si Cells,Silicon heterostructures (HIT),rear junction,Kaneka,,26.3,26.3,0.5,180.43,da,0.7438,,42.25,0.838,1.0,FhG-ISE,1.0013160038022815,
412,2016-08-01,8,2016,49,2,Hybrid Tandems,III-V/Si ,"GaInP/GaAs/Si, monolithic",Fraunhofer ISE,,19.7,19.7,0.7000000000000001,3.943,ap,2.323,,10,0.843,1.0,FhG-ISE,0.9940553299492386,Not measured at external laboratory
413,2016-08-01,8,2016,49,2,Hybrid Tandems,Perovskite/Si,"Perovskite/Si, monolithic",Stanford/ASU,,23.599999999999998,23.599999999999998,0.6,0.99,ap,1.651,,18.09,0.79,1.0,NREL,0.9997714449152544,"Not stabilized, initial efficiency"
414,2016-08-01,8,2016,,,Crystalline Si Cells,Single crystal (non-concentrator),n-type top/rear contacts,Fraunhofer ISE,,25.3,25.3,0.3,4.014,da,0.718,,42.5,82.8,1.0,FhG-ISE,99.86727272727272,
415,2016-09-01,9,2016,49,2,Hybrid Tandems,III-V/Si ,"GaInP/Si, mechanical stack 4 terminal",NREL/CSEM,,30.5,30.5,2.0,1.005,da,2.14,,15.3/21.5,0.851/0.782,1.0,NREL,,Not measured at external laboratory
416,2016-09-01,9,2016,49,4,Single-Junction GaAs,Single crystal,"GaInP, high band gap",LG Electronics,,21.4,21.4,0.3,0.2504,ap,1.4932,,16.31,0.877,1.0,NREL,0.9980625553271029,
417,2016-09-01,9,2016,49,4,Emerging PV,CZTSSe cells,CZTS thin film,UNSW,,9.5,9.5,0.2,0.2379,da,0.6732,,21.25,0.663,1.0,NREL,0.9983733157894737,
418,2016-10-01,10,2016,49,5,Single-Junction GaAs,Concentrator,GaAs,LG Electronics,,29.299999999999997,29.299999999999997,0.7000000000000001,0.09359,da,,,,,49.9,NREL,,
419,2016-11-01,11,2016,50,4,Crystalline Si Cells,Silicon heterostructures (HIT),n-type rear IBC,Kaneka,,26.6,26.6,0.5,179.74,da,0.7403,,42.5,0.847,1.0,FhG-ISE,1.001840197368421,
420,2016-11-16,11,2016,,,Emerging PV,Quantum dot cells,PbS Colloidal quantum dot ,U. Toronto,,12,12.0,,,,,,,,,,0.0,
421,2016-12-01,12,2016,50,2,Hybrid Tandems,III-V/Si ,"GaAs/Si, mechanical stack, 4 terminal",NREL/CSEM/EPFL,,32.800000000000004,32.800000000000004,0.5,1.003,da,1.773,,2.52/0.681,.85/.792,1.0,NREL,,
422,2017-01-01,1,2017,50,1,Thin-Film Technologies,CIGS,"thin-film polycrystalline cell, CuIn1-xGaxSe2",Solar Frontier,,21.7,21.7,0.5,1.044,da,0.718,,40.7,0.743,1.0,AIST,1.0005710506912442,Confirmed (mh)
423,2017-02-01,2,2017,50,2,Hybrid Tandems,III-V/Si ,"GaInP/GaAs/Si, mechanical stack 4, terminal",NREL/CSEM/EPFL,,35.9,35.9,0.5,1.002,da,3.201,,13.6/11.0,.875/.785,1.0,NREL,,
424,2017-02-01,2,2017,50,1,Crystalline Si Cells,Multicrystalline,"Si, n-type",Fraunhofer ISE,,21.9,21.9,0.4,4.0003,t,0.6726,,40.76,0.797,1.0,FhG-ISE,0.9977121128767125,
425,2017-02-01,2,2017,50,4,Emerging PV,Organic cells,thin film,Phillips 66,,12.1,12.1,0.3,0.0407,ap,0.815,,20.27,0.735,1.0,Newport,1.0034906404958677,Stability not investigated
426,2017-02-01,2,2017,50,1,Thin-Film Technologies,Amorphous Si:H (stabilized),Si microcrystalline,AIST,,11.899999999999999,11.899999999999999,0.3,1.044,da,0.55,,28.72,0.75,1.0,AIST,0.9955462184873952,
427,2017-03-01,3,2017,50,2,Hybrid Tandems,III-V/Si ,"GaInP/GaAs/Si, wafer bonded, 2 terminal",Fraunhofer ISE,,31.3,31.3,1.0999999999999999,3.981,ap,3.046,,11.7,0.875,1.0,FhG-ISE,0.9962755591054313,
428,2017-03-01,3,2017,50,1,Crystalline Si Cells,Silicon heterostructures (HIT),"Si, n-type rear IBC",Kaneka,,26.700000000000003,26.700000000000003,0.5,79,da,0.738,,42.65,0.849,1.0,AIST,1.0008565280898876,
429,2017-03-01,3,2017,50,4,Crystalline Si Cells,Single crystal (non-concentrator),n-type top/rear contacts,Fraunhofer ISE,,25.7,25.7,0.5,4.017,da,0.7249,,42.54,0.833,1.0,FhG-ISE,0.9995107361089494,
430,2017-03-01,3,2017,50,5,III-V Multijunction Cells,Concentrator,GaInP/GaInAs,Fraunhofer ISE,,35.099999999999994,35.099999999999994,1.0999999999999999,0.05376,da,,,,,407.0,FhG-ISE,,
431,2017-03-01,3,2017,50,4,Emerging PV,CZTSSe cells,"thin film, on glass",UNSW,,11,11.0,0.2,0.2339,da,0.7306,,21.74,0.693,1.0,NREL,1.0006443719999998,
432,2017-03-01,3,2017,50,1,Emerging PV,CZTSSe cells,"Cu2ZnSnS4, pure sulfide",UNSW,,10.04,10.04,0.2,1.113,da,0.7083,,21.77,0.651,1.0,NREL,0.9998225937250997,
433,2017-04-01,4,2017,,,Emerging PV,Quantum dot cells,lead halide perovskite quantum dot (QD) films,NREL,,13.4,13.4,,0.058,,1.2,,14.37,0.78,,,1.003755223880597,
434,2017-07-01,7,2017,51,4,Crystalline Si Cells,Single crystal (non-concentrator),"crystalline, n-type top/rear contacts",FhG-ISE,,25.8,25.8,0.5,4.008,da,0.7241,,42.87,0.831,1.0,FhG-ISE,0.9998465417441859,
435,2017-07-01,7,2017,51,4,Emerging PV,Perovskite cells,thin film,KRICT,,22.7,22.7,0.8,0.0935,ap,1.144,,24.92,0.796,1.0,Newport,0.9996806202643173,Stability not investigated
436,2017-07-01,7,2017,51,1,Emerging PV,Perovskite cells,formamidinium lead iodide (FAPbI3) perovskites,KRICT,,20.9,20.9,0.7,0.991,da,1.125,,24.92,0.745,1.0,Newport,0.9993337320574164,Initial performance (not stabilized)
437,2017-08-01,8,2017,51,2,Hybrid Tandems,III-V/Si ,"GaInP/GaAs/Si, wafer bonded, 2 terminal",Fraunhofer ISE,,33.3,33.3,1.2,3.984,ap,3.127,,12.7,0.838,1.0,FhG-ISE,0.9993816876876875,
439,2017-08-01,8,2017,51,1,Crystalline Si Cells,Multicrystalline,n-type,FhG-ISE,,22.3,22.3,0.4,3.923,ap,0.6742,,41.08,0.805,1.0,FhG-ISE,0.9997932502242153,Not measured at an external laboratory
440,2017-09-01,9,2017,51,4,Crystalline Si Cells,Multicrystalline,large p-type,Jinko solar,,22,22.0,0.4,245.83,t,0.6717,,40.55,0.809,1.0,FhG-ISE,1.0015947688636364,
441,2017-09-01,9,2017,51,2,III-V Multijunction Cells,Two-junction (non-concentrator),"GaInP/GaAs, monolithic, 2-terminal",LG Electronics,,32.8,32.8,1.4,1,ap,2.568,,14.56,0.877,1.0,NREL,0.9997286634146344,
442,2017-09-28,9,2017,,,Single-Junction GaAs,Single crystal,GaInP/GaAs,LG Electronics,,,27.8,,0.997,,1.075,,29.96,0.862,1.0,NREL,,
444,2017-10-01,10,2017,51,5,III-V Multijunction Cells,Concentrator,"GaInAsP/GaInAs, 2-termimal tandem",NREL,,35.5,35.5,1.2,0.10031,da,,,,,38.0,NREL,,Not measured at an external laboratory.
443,2017-10-01,10,2017,51,4,III-V Multijunction Cells,Two-junction (non-concentrator),"GaInAsP/GaInAs, monolithic, tandem",NREL,,32.6,32.6,1.4,0.248,ap,2.024,,19.51,0.825,1.0,NREL,0.9993189570552147,Not measured at an external laboratory  [Not confirmed (mh)]
445,2017-11-01,11,2017,52,1,Thin-Film Technologies,CIGS,thin film,Solar Frontier,,22.9,22.9,0.5,1.041,da,0.744,,38.77,0.795,1.0,AIST,1.0013833886462884,
446,2018-01-01,1,2018,53,3,III-V Multijunction Cells,Three-junction or more (non-concentrator),"GaInP/GaAs/GaInAs, monolithic, 2-terminal",Microlink (ELO),,37.8,37.8,1.4,0.998,ap,3.013,,14.6,0.858,1.0,NREL,0.998498634920635,
447,2018-02-01,2,2018,52,2,Crystalline Si Cells,Single crystal (non-concentrator),"p-type rear, IBC",ISFH,,26.1,26.1,0.3,3.9857,da,0.7266,,42.62,0.843,1.0,ISFH,1.000220856551724,
448,2018-02-01,2,2018,52,3,Hybrid Tandems,Perovskite/Si,"Pervoskite/Si, monolithic, 2-term",EPFL,,25.2,25.2,0.7,1.419,da,1.787,,19.53,0.723,1.0,FhG-ISE,1.001300775,Initial efficiency. Han and Yang and You review the stability of similar perovskite‐based devices.
449,2018-02-01,2,2018,52,2,Emerging PV,Organic cells,"thin film, Bulk heterojunction",PPC/CAS,,12.3,12.3,0.3,0.09,da,0.887,,18.83,0.735,,Newport,0.9980588902439023,Long-term stability not investigated
450,2018-04-01,4,2018,52,3,Hybrid Tandems,Perovskite/Si,"Perovskite/Si, monolithic, 2-term",Oxford PV/Oxford/HZB,,25.2,25.2,0.8,1.088,da,1.793,,19.02,0.738,1.0,FhG-ISE,0.9987266142857143,Initial efficiency. Han and Yang and You review the stability of similar perovskite‐based devices.
451,2018-05-01,5,2018,52,3,Hybrid Tandems,III-V/Si ,"GaAsP/Si, monolithic, 2-term",OSU/SolAero/UNSW,,20.1,20.1,1.3,3.94,ap,1.673,,14.94,0.803,1.0,NREL,0.9985412865671642,
452,2018-05-18,5,2018,,,Emerging PV,Perovskite cells,"thin film, Pb-halide","ISCAS, Beijing",,,23.3,,0.074,,1.791,,25.24,0.784,1.0,Newport,,
453,2018-06-01,6,2018,53,3,Hybrid Tandems,Perovskite/Si,"Pervoskite/Si, monolithic, 2-term",Oxford PV,,27.3,27.3,0.8,1.09,da,1.813,,19.99,0.754,1.0,FhG-ISE,1.0009659333333332,Initial efficiency.
454,2018-06-18,6,2018,,,Emerging PV,Organic tandem cells,,UCLA,,,11.5,,0.06,,1.56,,10.07,,1.0,NREL,,
455,2018-06-18,6,2018,,,Single-Junction GaAs,Thin-film crystal,GaAs - thin film - epitaxial liftoff,Alta Devices,,,28.9,,,,1.126,29.53,,0.868,1.0,NREL,,
456,2018-09-01,9,2018,53,2,Emerging PV,Perovskite cells,"thin film, Pb-halide","ISCAS, Beijing",,23.7,23.7,0.8,0.0739,ap,1.1697,,25.4,0.798,1.0,Newport,1.0003748202531646,Stability not investigated
457,2018-10-01,10,2018,53,3,Hybrid Tandems,III-V/Si ,"GaInP/GaAs/Si, monolithic, metamorphic, direct growth, 2-term",Fraunhofer ISE,,22.3,22.3,0.8,0.994,ap,2.619,,10,0.85,1.0,FhG-ISE,0.998273542600897,Not measured at external laboratory
458,2018-10-01,10,2018,53,5,Single-Junction GaAs,Concentrator,GaAs,NREL,,30.5,30.5,1.0,0.10043,da,,,,,258.0,NREL,,
459,2018-10-01,10,2018,53,1,Single-Junction GaAs,Thin-film crystal,GaAs - thin film - epitaxial liftoff,Alta Devices,,29.1,29.1,0.6,0.998,ap,1.1272,,29.78,0.867,1.0,FhG-ISE,1.0001192395876288,
460,2018-10-01,10,2018,53,2,Emerging PV,CZTSSe cells,"thin film, Cu2ZnSnS4-ySey","DGIST, Korea",,12.6,12.6,0.3,0.4804,da,0.5411,,35.39,0.659,1.0,Newport,1.001550762777778,
461,2018-10-01,10,2018,53,1,Emerging PV,CZTSSe cells,Cu2ZnSnSxSe4-x,"DGIST, Korea",,11.3,11.3,0.3,1.1761,da,0.5333,,33.57,0.63,1.0,Newport,0.9981252238938053,
462,2018-11-01,11,2018,53,2,Emerging PV,Organic cells,thin film,Sth China U. - Central Sth U.,,15.6,15.6,0.2,0.4113,da,0.83831,,25.03,0.745,1.0,NREL,1.0020679473397436,Long-term stability not investigated
463,2018-11-01,11,2018,54,1,Thin-Film Technologies,CIGS,"CIGS, Cd-free",Solar Frontier,,23.35,23.35,0.5,1.043,da,0.734,,39.58,0.804,1.0,AIST,1.000324748608137,
464,2018-11-17,11,2018,52,3,Hybrid Tandems,Perovskite/CIGS,"Perovskite/CIGS, 2-term",UCLA,,22.4,22.4,1.9,0.042,da,1.774,,17.3,0.731,1.0,NREL,1.0015417946428573,Initial efficiency. Han and Yang and You review the stability of similar perovskite‐based devices.
